Repository: jjmarchewitz/monte

# algo-playground #
*Autodidactic to a fault.*
<br><br>

## Notes and Reminders ##

## Instructions ##

## Experiments ##
Below is a list of the experiments we have tried with results and insights gained from each one.

# concrete compressive strength dataset

[Link to Source](https://archive.ics.uci.edu/ml/datasets/Concrete+Compressive+Strength)

## Column Descriptions

* Column 1: Cement (kg in a m^3 mixture)
* Column 2: Blast Furnace Slag (kg in a m^3 mixture)
* Column 3: Fly Ash (kg in a m^3 mixture),
* Column 4: Water (kg in a m^3 mixture)
* Column 5: Superplasticizer (kg in a m^3 mixture),
* Column 6: Coarse Aggregate (kg in a m^3 mixture),
* Column 7: Fine Aggregate (kg in a m^3 mixture),
* Column 8: Age (day),
* Column 9: Concrete compressive strength (MPa, megapascals)

File: datasets/concrete/concrete.json (part 1 of 13)
[
  {
    "Cement (component 1)(kg in a m^3 mixture)": 540,
    "Blast Furnace Slag (component 2)(kg in a m^3 mixture)": 0,
    "Fly Ash (component 3)(kg in a m^3 mixture)": 0,
    "Water  (component 4)(kg in a m^3 mixture)": 162,
    "Superplasticizer (component 5)(kg in a m^3 mixture)": 2.5,
    "Coarse Aggregate  (component 6)(kg in a m^3 mixture)": 1040,
    "Fine Aggregate (component 7)(kg in a m^3 mixture)": 676,
    "Age (day)": 28,
    "Concrete compressive strength(MPa, megapascals)": 79.99
  },
  {
    "Cement (component 1)(kg in a m^3 mixture)": 540,
    "Blast Furnace Slag (component 2)(kg in a m^3 mixture)": 0,
    "Fly Ash (component 3)(kg in a m^3 mixture)": 0,
    "Water  (component 4)(kg in a m^3 mixture)": 162,
    "Superplasticizer (component 5)(kg in a m^3 mixture)": 2.5,
    "Coarse Aggregate  (component 6)(kg in a m^3 mixture)": 1055,
    "Fine Aggregate (component 7)(kg in a m^3 mixture)": 676,
    "Age (day)": 28,
    "Concrete compressive strength(MPa, megapascals)": 61.89
  },
  {
    "Cement (component 1)(kg in a m^3 mixture)": 332.5,
    "Blast Furnace Slag (component 2)(kg in a m^3 mixture)": 142.5,
    "Fly Ash (component 3)(kg in a m^3 mixture)": 0,
    "Water  (component 4)(kg in a m^3 mixture)": 228,
    "Superplasticizer (component 5)(kg in a m^3 mixture)": 0,
    "Coarse Aggregate  (component 6)(kg in a m^3 mixture)": 932,
    "Fine Aggregate (component 7)(kg in a m^3 mixture)": 594,
    "Age (day)": 270,
    "Concrete compressive strength(MPa, megapascals)": 40.27
  },
  {
    "Cement (component 1)(kg in a m^3 mixture)": 332.5,
    "Blast Furnace Slag (component 2)(kg in a m^3 mixture)": 142.5,
    "Fly Ash (component 3)(kg in a m^3 mixture)": 0,
    "Water  (component 4)(kg in a m^3 mixture)": 228,
    "Superplasticizer (component 5)(kg in a m^3 mixture)": 0,
    "Coarse Aggregate  (component 6)(kg in a m^3 mixture)": 932,
    "Fine Aggregate (component 7)(kg in a m^3 mixture)": 594,
    "Age (day)": 365,
    "Concrete compressive strength(MPa, megapascals)": 41.05
  },
  {
    "Cement (component 1)(kg in a m^3 mixture)": 198.6,
    "Blast Furnace Slag (component 2)(kg in a m^3 mixture)": 132.4,
    "Fly Ash (component 3)(kg in a m^3 mixture)": 0,
    "Water  (component 4)(kg in a m^3 mixture)": 192,
    "Superplasticizer (component 5)(kg in a m^3 mixture)": 0,
    "Coarse Aggregate  (component 6)(kg in a m^3 mixture)": 978.4,
    "Fine Aggregate (component 7)(kg in a m^3 mixture)": 825.5,
    "Age (day)": 360,
    "Concrete compressive strength(MPa, megapascals)": 44.3
  },
  {
    "Cement (component 1)(kg in a m^3 mixture)": 266,
    "Blast Furnace Slag (component 2)(kg in a m^3 mixture)": 114,
    "Fly Ash (component 3)(kg in a m^3 mixture)": 0,
    "Water  (component 4)(kg in a m^3 mixture)": 228,
    "Superplasticizer (component 5)(kg in a m^3 mixture)": 0,
    "Coarse Aggregate  (component 6)(kg in a m^3 mixture)": 932,
    "Fine Aggregate (component 7)(kg in a m^3 mixture)": 670,
    "Age (day)": 90,
    "Concrete compressive strength(MPa, megapascals)": 47.03
  },
  {
    "Cement (component 1)(kg in a m^3 mixture)": 380,
    "Blast Furnace Slag (component 2)(kg in a m^3 mixture)": 95,
    "Fly Ash (component 3)(kg in a m^3 mixture)": 0,
    "Water  (component 4)(kg in a m^3 mixture)": 228,
    "Superplasticizer (component 5)(kg in a m^3 mixture)": 0,
    "Coarse Aggregate  (component 6)(kg in a m^3 mixture)": 932,
    "Fine Aggregate (component 7)(kg in a m^3 mixture)": 594,
    "Age (day)": 365,
    "Concrete compressive strength(MPa, megapascals)": 43.7
  },
  {
    "Cement (component 1)(kg in a m^3 mixture)": 380,
    "Blast Furnace Slag (component 2)(kg in a m^3 mixture)": 95,
    "Fly Ash (component 3)(kg in a m^3 mixture)": 0,
    "Water  (component 4)(kg in a m^3 mixture)": 228,
    "Superplasticizer (component 5)(kg in a m^3 mixture)": 0,
    "Coarse Aggregate  (component 6)(kg in a m^3 mixture)": 932,
    "Fine Aggregate (component 7)(kg in a m^3 mixture)": 594,
    "Age (day)": 28,
    "Concrete compressive strength(MPa, megapascals)": 36.45
  },
  {
    "Cement (component 1)(kg in a m^3 mixture)": 266,
    "Blast Furnace Slag (component 2)(kg in a m^3 mixture)": 114,
    "Fly Ash (component 3)(kg in a m^3 mixture)": 0,
    "Water  (component 4)(kg in a m^3 mixture)": 228,
    "Superplasticizer (component 5)(kg in a m^3 mixture)": 0,
    "Coarse Aggregate  (component 6)(kg in a m^3 mixture)": 932,
    "Fine Aggregate (component 7)(kg in a m^3 mixture)": 670,
    "Age (day)": 28,
    "Concrete compressive strength(MPa, megapascals)": 45.85
  },
  {
    "Cement (component 1)(kg in a m^3 mixture)": 475,
    "Blast Furnace Slag (component 2)(kg in a m^3 mixture)": 0,
    "Fly Ash (component 3)(kg in a m^3 mixture)": 0,
    "Water  (component 4)(kg in a m^3 mixture)": 228,
    "Superplasticizer (component 5)(kg in a m^3 mixture)": 0,
    "Coarse Aggregate  (component 6)(kg in a m^3 mixture)": 932,
    "Fine Aggregate (component 7)(kg in a m^3 mixture)": 594,
    "Age (day)": 28,
    "Concrete compressive strength(MPa, megapascals)": 39.29
  },
  {
    "Cement (component 1)(kg in a m^3 mixture)": 198.6,
    "Blast Furnace Slag (component 2)(kg in a m^3 mixture)": 132.4,
    "Fly Ash (component 3)(kg in a m^3 mixture)": 0,
    "Water  (component 4)(kg in a m^3 mixture)": 192,
    "Superplasticizer (component 5)(kg in a m^3 mixture)": 0,
    "Coarse Aggregate  (component 6)(kg in a m^3 mixture)": 978.4,
    "Fine Aggregate (component 7)(kg in a m^3 mixture)": 825.5,
    "Age (day)": 90,
    "Concrete compressive strength(MPa, megapascals)": 38.07
  },
  {
    "Cement (component 1)(kg in a m^3 mixture)": 198.6,
    "Blast Furnace Slag (component 2)(kg in a m^3 mixture)": 132.4,
    "Fly Ash (component 3)(kg in a m^3 mixture)": 0,
    "Water  (component 4)(kg in a m^3 mixture)": 192,
    "Superplasticizer (component 5)(kg in a m^3 mixture)": 0,
    "Coarse Aggregate  (component 6)(kg in a m^3 mixture)": 978.4,
    "Fine Aggregate (component 7)(kg in a m^3 mixture)": 825.5,
    "Age (day)": 28,
    "Concrete compressive strength(MPa, megapascals)": 28.02
  },
  {
    "Cement (component 1)(kg in a m^3 mixture)": 427.5,
    "Blast Furnace Slag (component 2)(kg in a m^3 mixture)": 47.5,
    "Fly Ash (component 3)(kg in a m^3 mixture)": 0,
    "Water  (component 4)(kg in a m^3 mixture)": 228,
    "Superplasticizer (component 5)(kg in a m^3 mixture)": 0,
    "Coarse Aggregate  (component 6)(kg in a m^3 mixture)": 932,
    "Fine Aggregate (component 7)(kg in a m^3 mixture)": 594,
    "Age (day)": 270,
    "Concrete compressive strength(MPa, megapascals)": 43.01
  },
  {
    "Cement (component 1)(kg in a m^3 mixture)": 190,
    "Blast Furnace Slag (component 2)(kg in a m^3 mixture)": 190,
    "Fly Ash (component 3)(kg in a m^3 mixture)": 0,
    "Water  (component 4)(kg in a m^3 mixture)": 228,
    "Superplasticizer (component 5)(kg in a m^3 mixture)": 0,
    "Coarse Aggregate  (component 6)(kg in a m^3 mixture)": 932,
    "Fine Aggregate (component 7)(kg in a m^3 mixture)": 670,
    "Age (day)": 90,
    "Concrete compressive strength(MPa, megapascals)": 42.33
  },
  {
    "Cement (component 1)(kg in a m^3 mixture)": 304,
    "Blast Furnace Slag (component 2)(kg in a m^3 mixture)": 76,
    "Fly Ash (component 3)(kg in a m^3 mixture)": 0,
    "Water  (component 4)(kg in a m^3 mixture)": 228,
    "Superplasticizer (component 5)(kg in a m^3 mixture)": 0,
    "Coarse Aggregate  (component 6)(kg in a m^3 mixture)": 932,
    "Fine Aggregate (component 7)(kg in a m^3 mixture)": 670,
    "Age (day)": 28,
    "Concrete compressive strength(MPa, megapascals)": 47.81
  },
  {
    "Cement (component 1)(kg in a m^3 mixture)": 380,
    "Blast Furnace Slag (component 2)(kg in a m^3 mixture)": 0,
    "Fly Ash (component 3)(kg in a m^3 mixture)": 0,
    "Water  (component 4)(kg in a m^3 mixture)": 228,
    "Superplasticizer (component 5)(kg in a m^3 mixture)": 0,
    "Coarse Aggregate  (component 6)(kg in a m^3 mixture)": 932,
    "Fine Aggregate (component 7)(kg in a m^3 mixture)": 670,
    "Age (day)": 90,
    "Concrete compressive strength(MPa, megapascals)": 52.91
  },
  {
    "Cement (component 1)(kg in a m^3 mixture)": 139.6,
    "Blast Furnace Slag (component 2)(kg in a m^3 mixture)": 209.4,
    "Fly Ash (component 3)(kg in a m^3 mixture)": 0,
    "Water  (component 4)(kg in a m^3 mixture)": 192,
    "Superplasticizer (component 5)(kg in a m^3 mixture)": 0,
    "Coarse Aggregate  (component 6)(kg in a m^3 mixture)": 1047,
    "Fine Aggregate (component 7)(kg in a m^3 mixture)": 806.9,
    "Age (day)": 90,
    "Concrete compressive strength(MPa, megapascals)": 39.36
  },
  {
    "Cement (component 1)(kg in a m^3 mixture)": 342,
    "Blast Furnace Slag (component 2)(kg in a m^3 mixture)": 38,
    "Fly Ash (component 3)(kg in a m^3 mixture)": 0,
    "Water  (component 4)(kg in a m^3 mixture)": 228,
    "Superplasticizer (component 5)(kg in a m^3 mixture)": 0,
    "Coarse Aggregate  (component 6)(kg in a m^3 mixture)": 932,
    "Fine Aggregate (component 7)(kg in a m^3 mixture)": 670,
    "Age (day)": 365,
    "Concrete compressive strength(MPa, megapascals)": 56.14
  },
  {
    "Cement (component 1)(kg in a m^3 mixture)": 380,
    "Blast Furnace Slag (component 2)(kg in a m^3 mixture)": 95,
    "Fly Ash (component 3)(kg in a m^3 mixture)": 0,
    "Water  (component 4)(kg in a m^3 mixture)": 228,
    "Superplasticizer (component 5)(kg in a m^3 mixture)": 0,
    "Coarse Aggregate  (component 6)(kg in a m^3 mixture)": 932,
    "Fine Aggregate (component 7)(kg in a m^3 mixture)": 594,
    "Age (day)": 90,
    "Concrete compressive strength(MPa, megapascals)": 40.56
  },
  {
    "Cement (component 1)(kg in a m^3 mixture)": 475,
    "Blast Furnace Slag (component 2)(kg in a m^3 mixture)": 0,
    "Fly Ash (component 3)(kg in a m^3 mixture)": 0,
    "Water  (component 4)(kg in a m^3 mixture)": 228,
    "Superplasticizer (component 5)(kg in a m^3 mixture)": 0,
    "Coarse Aggregate  (component 6)(kg in a m^3 mixture)": 932,
    "Fine Aggregate (component 7)(kg in a m^3 mixture)": 594,
    "Age (day)": 180,
    "Concrete compressive strength(MPa, megapascals)": 42.62
  },
  {
    "Cement (component 1)(kg in a m^3 mixture)": 427.5,
    "Blast Furnace Slag (component 2)(kg in a m^3 mixture)": 47.5,
    "Fly Ash (component 3)(kg in a m^3 mixture)": 0,
    "Water  (component 4)(kg in a m^3 mixture)": 228,
    "Superplasticizer (component 5)(kg in a m^3 mixture)": 0,
    "Coarse Aggregate  (component 6)(kg in a m^3 mixture)": 932,
    "Fine Aggregate (component 7)(kg in a m^3 mixture)": 594,
    "Age (day)": 180,
    "Concrete compressive strength(MPa, megapascals)": 41.84
  },
  {
    "Cement (component 1)(kg in a m^3 mixture)": 139.6,
    "Blast Furnace Slag (component 2)(kg in a m^3 mixture)": 209.4,
    "Fly Ash (component 3)(kg in a m^3 mixture)": 0,
    "Water  (component 4)(kg in a m^3 mixture)": 192,
    "Superplasticizer (component 5)(kg in a m^3 mixture)": 0,
    "Coarse Aggregate  (component 6)(kg in a m^3 mixture)": 1047,
    "Fine Aggregate (component 7)(kg in a m^3 mixture)": 806.9,
    "Age (day)": 28,
    "Concrete compressive strength(MPa, megapascals)": 28.24
  },
  {
    "Cement (component 1)(kg in a m^3 mixture)": 139.6,
    "Blast Furnace Slag (component 2)(kg in a m^3 mixture)": 209.4,
    "Fly Ash (component 3)(kg in a m^3 mixture)": 0,
    "Water  (component 4)(kg in a m^3 mixture)": 192,
    "Superplasticizer (component 5)(kg in a m^3 mixture)": 0,
    "Coarse Aggregate  (component 6)(kg in a m^3 mixture)": 1047,
    "Fine Aggregate (component 7)(kg in a m^3 mixture)": 806.9,
    "Age (day)": 3,
    "Concrete compressive strength(MPa, megapascals)": 8.06
  },
  {
    "Cement (component 1)(kg in a m^3 mixture)": 139.6,
    "Blast Furnace Slag (component 2)(kg in a m^3 mixture)": 209.4,
    "Fly Ash (component 3)(kg in a m^3 mixture)": 0,
    "Water  (component 4)(kg in a m^3 mixture)": 192,
    "Superplasticizer (component 5)(kg in a m^3 mixture)": 0,
    "Coarse Aggregate  (component 6)(kg in a m^3 mixture)": 1047,
    "Fine Aggregate (component 7)(kg in a m^3 mixture)": 806.9,
    "Age (day)": 180,
    "Concrete compressive strength(MPa, megapascals)": 44.21
  },
  {
    "Cement (component 1)(kg in a m^3 mixture)": 380,
    "Blast Furnace Slag (component 2)(kg in a m^3 mixture)": 0,
    "Fly Ash (component 3)(kg in a m^3 mixture)": 0,
    "Water  (component 4)(kg in a m^3 mixture)": 228,
    "Superplasticizer (component 5)(kg in a m^3 mixture)": 0,
    "Coarse Aggregate  (component 6)(kg in a m^3 mixture)": 932,
    "Fine Aggregate (component 7)(kg in a m^3 mixture)": 670,
    "Age (day)": 365,
    "Concrete compressive strength(MPa, megapascals)": 52.52
  },
  {
    "Cement (component 1)(kg in a m^3 mixture)": 380,
    "Blast Furnace Slag (component 2)(kg in a m^3 mixture)": 0,
    "Fly Ash (component 3)(kg in a m^3 mixture)": 0,
    "Water  (component 4)(kg in a m^3 mixture)": 228,
    "Superplasticizer (component 5)(kg in a m^3 mixture)": 0,
    "Coarse Aggregate  (component 6)(kg in a m^3 mixture)": 932,
    "Fine Aggregate (component 7)(kg in a m^3 mixture)": 670,
    "Age (day)": 270,
    "Concrete compressive strength(MPa, megapascals)": 53.3
  },
  {
    "Cement (component 1)(kg in a m^3 mixture)": 380,
    "Blast Furnace Slag (component 2)(kg in a m^3 mixture)": 95,
    "Fly Ash (component 3)(kg in a m^3 mixture)": 0,
    "Water  (component 4)(kg in a m^3 mixture)": 228,
    "Superplasticizer (component 5)(kg in a m^3 mixture)": 0,
    "Coarse Aggregate  (component 6)(kg in a m^3 mixture)": 932,
    "Fine Aggregate (component 7)(kg in a m^3 mixture)": 594,
    "Age (day)": 270,
    "Concrete compressive strength(MPa, megapascals)": 41.15
  },
  {
    "Cement (component 1)(kg in a m^3 mixture)": 342,
    "Blast Furnace Slag (component 2)(kg in a m^3 mixture)": 38,
    "Fly Ash (component 3)(kg in a m^3 mixture)": 0,
    "Water  (component 4)(kg in a m^3 mixture)": 228,
    "Superplasticizer (component 5)(kg in a m^3 mixture)": 0,
    "Coarse Aggregate  (component 6)(kg in a m^3 mixture)": 932,
    "Fine Aggregate (component 7)(kg in a m^3 mixture)": 670,
    "Age (day)": 180,
    "Concrete compressive strength(MPa, megapascals)": 52.12
  },
  {
    "Cement (component 1)(kg in a m^3 mixture)": 427.5,
    "Blast Furnace Slag (component 2)(kg in a m^3 mixture)": 47.5,
    "Fly Ash (component 3)(kg in a m^3 mixture)": 0,
    "Water  (component 4)(kg in a m^3 mixture)": 228,
    "Superplasticizer (component 5)(kg in a m^3 mixture)": 0,
    "Coarse Aggregate  (component 6)(kg in a m^3 mixture)": 932,
    "Fine Aggregate (component 7)(kg in a m^3 mixture)": 594,
    "Age (day)": 28,
    "Concrete compressive strength(MPa, megapascals)": 37.43
  },
  {
    "Cement (component 1)(kg in a m^3 mixture)": 475,
    "Blast Furnace Slag (component 2)(kg in a m^3 mixture)": 0,
    "Fly Ash (component 3)(kg in a m^3 mixture)": 0,
    "Water  (component 4)(kg in a m^3 mixture)": 228,
    "Superplasticizer (component 5)(kg in a m^3 mixture)": 0,
    "Coarse Aggregate  (component 6)(kg in a m^3 mixture)": 932,
    "Fine Aggregate (component 7)(kg in a m^3 mixture)": 594,
    "Age (day)": 7,
    "Concrete compressive strength(MPa, megapascals)": 38.6
  },
  {
    "Cement (component 1)(kg in a m^3 mixture)": 304,
    "Blast Furnace Slag (component 2)(kg in a m^3 mixture)": 76,
    "Fly Ash (component 3)(kg in a m^3 mixture)": 0,
    "Water  (component 4)(kg in a m^3 mixture)": 228,
    "Superplasticizer (component 5)(kg in a m^3 mixture)": 0,
    "Coarse Aggregate  (component 6)(kg in a m^3 mixture)": 932,
    "Fine Aggregate (component 7)(kg in a m^3 mixture)": 670,
    "Age (day)": 365,
    "Concrete compressive strength(MPa, megapascals)": 55.26
  },
  {
    "Cement (component 1)(kg in a m^3 mixture)": 266,
    "Blast Furnace Slag (component 2)(kg in a m^3 mixture)": 114,
    "Fly Ash (component 3)(kg in a m^3 mixture)": 0,
    "Water  (component 4)(kg in a m^3 mixture)": 228,
    "Superplasticizer (component 5)(kg in a m^3 mixture)": 0,
    "Coarse Aggregate  (component 6)(kg in a m^3 mixture)": 932,
    "Fine Aggregate (component 7)(kg in a m^3 mixture)": 670,
    "Age (day)": 365,
    "Concrete compressive strength(MPa, megapascals)": 52.91
  },
  {
    "Cement (component 1)(kg in a m^3 mixture)": 198.6,
    "Blast Furnace Slag (component 2)(kg in a m^3 mixture)": 132.4,
    "Fly Ash (component 3)(kg in a m^3 mixture)": 0,
    "Water  (component 4)(kg in a m^3 mixture)": 192,
    "Superplasticizer (component 5)(kg in a m^3 mixture)": 0,
    "Coarse Aggregate  (component 6)(kg in a m^3 mixture)": 978.4,
    "Fine Aggregate (component 7)(kg in a m^3 mixture)": 825.5,
    "Age (day)": 180,
    "Concrete compressive strength(MPa, megapascals)": 41.72
  },
  {
    "Cement (component 1)(kg in a m^3 mixture)": 475,
    "Blast Furnace Slag (component 2)(kg in a m^3 mixture)": 0,
    "Fly Ash (component 3)(kg in a m^3 mixture)": 0,
    "Water  (component 4)(kg in a m^3 mixture)": 228,
    "Superplasticizer (component 5)(kg in a m^3 mixture)": 0,
    "Coarse Aggregate  (component 6)(kg in a m^3 mixture)": 932,
    "Fine Aggregate (component 7)(kg in a m^3 mixture)": 594,
    "Age (day)": 270,
    "Concrete compressive strength(MPa, megapascals)": 42.13
  },
  {
    "Cement (component 1)(kg in a m^3 mixture)": 190,
    "Blast Furnace Slag (component 2)(kg in a m^3 mixture)": 190,
    "Fly Ash (component 3)(kg in a m^3 mixture)": 0,
    "Water  (component 4)(kg in a m^3 mixture)": 228,
    "Superplasticizer (component 5)(kg in a m^3 mixture)": 0,
    "Coarse Aggregate  (component 6)(kg in a m^3 mixture)": 932,
    "Fine Aggregate (component 7)(kg in a m^3 mixture)": 670,
    "Age (day)": 365,
    "Concrete compressive strength(MPa, megapascals)": 53.69
  },
  {
    "Cement (component 1)(kg in a m^3 mixture)": 237.5,
    "Blast Furnace Slag (component 2)(kg in a m^3 mixture)": 237.5,
    "Fly Ash (component 3)(kg in a m^3 mixture)": 0,
    "Water  (component 4)(kg in a m^3 mixture)": 228,
    "Superplasticizer (component 5)(kg in a m^3 mixture)": 0,
    "Coarse Aggregate  (component 6)(kg in a m^3 mixture)": 932,
    "Fine Aggregate (component 7)(kg in a m^3 mixture)": 594,
    "Age (day)": 270,
    "Concrete compressive strength(MPa, megapascals)": 38.41
  },
  {
    "Cement (component 1)(kg in a m^3 mixture)": 237.5,
    "Blast Furnace Slag (component 2)(kg in a m^3 mixture)": 237.5,
    "Fly Ash (component 3)(kg in a m^3 mixture)": 0,
    "Water  (component 4)(kg in a m^3 mixture)": 228,
    "Superplasticizer (component 5)(kg in a m^3 mixture)": 0,
    "Coarse Aggregate  (component 6)(kg in a m^3 mixture)": 932,
    "Fine Aggregate (component 7)(kg in a m^3 mixture)": 594,
    "Age (day)": 28,
    "Concrete compressive strength(MPa, megapascals)": 30.08
  },
  {
    "Cement (component 1)(kg in a m^3 mixture)": 332.5,
    "Blast Furnace Slag (component 2)(kg in a m^3 mixture)": 142.5,
    "Fly Ash (component 3)(kg in a m^3 mixture)": 0,
    "Water  (component 4)(kg in a m^3 mixture)": 228,
    "Superplasticizer (component 5)(kg in a m^3 mixture)": 0,
    "Coarse Aggregate  (component 6)(kg in a m^3 mixture)": 932,
    "Fine Aggregate (component 7)(kg in a m^3 mixture)": 594,
    "Age (day)": 90,
    "Concrete compressive strength(MPa, megapascals)": 37.72
  },
  {
    "Cement (component 1)(kg in a m^3 mixture)": 475,
    "Blast Furnace Slag (component 2)(kg in a m^3 mixture)": 0,
    "Fly Ash (component 3)(kg in a m^3 mixture)": 0,
    "Water  (component 4)(kg in a m^3 mixture)": 228,
    "Superplasticizer (component 5)(kg in a m^3 mixture)": 0,
    "Coarse Aggregate  (component 6)(kg in a m^3 mixture)": 932,
    "Fine Aggregate (component 7)(kg in a m^3 mixture)": 594,
    "Age (day)": 90,
    "Concrete compressive strength(MPa, megapascals)": 42.23
  },
  {
    "Cement (component 1)(kg in a m^3 mixture)": 237.5,
    "Blast Furnace Slag (component 2)(kg in a m^3 mixture)": 237.5,
    "Fly Ash (component 3)(kg in a m^3 mixture)": 0,
    "Water  (component 4)(kg in a m^3 mixture)": 228,
    "Superplasticizer (component 5)(kg in a m^3 mixture)": 0,
    "Coarse Aggregate  (component 6)(kg in a m^3 mixture)": 932,
    "Fine Aggregate (component 7)(kg in a m^3 mixture)": 594,
    "Age (day)": 180,
    "Concrete compressive strength(MPa, megapascals)": 36.25
  },
  {
    "Cement (component 1)(kg in a m^3 mixture)": 342,
    "Blast Furnace Slag (component 2)(kg in a m^3 mixture)": 38,
    "Fly Ash (component 3)(kg in a m^3 mixture)": 0,
    "Water  (component 4)(kg in a m^3 mixture)": 228,
    "Superplasticizer (component 5)(kg in a m^3 mixture)": 0,
    "Coarse Aggregate  (component 6)(kg in a m^3 mixture)": 932,
    "Fine Aggregate (component 7)(kg in a m^3 mixture)": 670,
    "Age (day)": 90,
    "Concrete compressive strength(MPa, megapascals)": 50.46
  },
  {
    "Cement (component 1)(kg in a m^3 mixture)": 427.5,
    "Blast Furnace Slag (component 2)(kg in a m^3 mixture)": 47.5,
    "Fly Ash (component 3)(kg in a m^3 mixture)": 0,
    "Water  (component 4)(kg in a m^3 mixture)": 228,
    "Superplasticizer (component 5)(kg in a m^3 mixture)": 0,
    "Coarse Aggregate  (component 6)(kg in a m^3 mixture)": 932,
    "Fine Aggregate (component 7)(kg in a m^3 mixture)": 594,
    "Age (day)": 365,
    "Concrete compressive strength(MPa, megapascals)": 43.7
  },
  {
    "Cement (component 1)(kg in a m^3 mixture)": 237.5,
    "Blast Furnace Slag (component 2)(kg in a m^3 mixture)": 237.5,
    "Fly Ash (component 3)(kg in a m^3 mixture)": 0,
    "Water  (component 4)(kg in a m^3 mixture)": 228,
    "Superplasticizer (component 5)(kg in a m^3 mixture)": 0,
    "Coarse Aggregate  (component 6)(kg in a m^3 mixture)": 932,
    "Fine Aggregate (component 7)(kg in a m^3 mixture)": 594,
    "Age (day)": 365,
    "Concrete compressive strength(MPa, megapascals)": 39
  },
  {
    "Cement (component 1)(kg in a m^3 mixture)": 380,
    "Blast Furnace Slag (component 2)(kg in a m^3 mixture)": 0,
    "Fly Ash (component 3)(kg in a m^3 mixture)": 0,
    "Water  (component 4)(kg in a m^3 mixture)": 228,
    "Superplasticizer (component 5)(kg in a m^3 mixture)": 0,
    "Coarse Aggregate  (component 6)(kg in a m^3 mixture)": 932,
    "Fine Aggregate (component 7)(kg in a m^3 mixture)": 670,
    "Age (day)": 180,
    "Concrete compressive strength(MPa, megapascals)": 53.1
  },
  {
    "Cement (component 1)(kg in a m^3 mixture)": 427.5,
    "Blast Furnace Slag (component 2)(kg in a m^3 mixture)": 47.5,
    "Fly Ash (component 3)(kg in a m^3 mixture)": 0,
    "Water  (component 4)(kg in a m^3 mixture)": 228,
    "Superplasticizer (component 5)(kg in a m^3 mixture)": 0,
    "Coarse Aggregate  (component 6)(kg in a m^3 mixture)": 932,
    "Fine Aggregate (component 7)(kg in a m^3 mixture)": 594,
    "Age (day)": 90,
    "Concrete compressive strength(MPa, megapascals)": 41.54
  },
  {
    "Cement (component 1)(kg in a m^3 mixture)": 427.5,
    "Blast Furnace Slag (component 2)(kg in a m^3 mixture)": 47.5,
    "Fly Ash (component 3)(kg in a m^3 mixture)": 0,
    "Water  (component 4)(kg in a m^3 mixture)": 228,
    "Superplasticizer (component 5)(kg in a m^3 mixture)": 0,
    "Coarse Aggregate  (component 6)(kg in a m^3 mixture)": 932,
    "Fine Aggregate (component 7)(kg in a m^3 mixture)": 594,
    "Age (day)": 7,
    "Concrete compressive strength(MPa, megapascals)": 35.08
  },
  {
    "Cement (component 1)(kg in a m^3 mixture)": 349,
    "Blast Furnace Slag (component 2)(kg in a m^3 mixture)": 0,
    "Fly Ash (component 3)(kg in a m^3 mixture)": 0,
    "Water  (component 4)(kg in a m^3 mixture)": 192,
    "Superplasticizer (component 5)(kg in a m^3 mixture)": 0,
    "Coarse Aggregate  (component 6)(kg in a m^3 mixture)": 1047,
    "Fine Aggregate (component 7)(kg in a m^3 mixture)": 806.9,
    "Age (day)": 3,
    "Concrete compressive strength(MPa, megapascals)": 15.05
  },
  {
    "Cement (component 1)(kg in a m^3 mixture)": 380,
    "Blast Furnace Slag (component 2)(kg in a m^3 mixture)": 95,
    "Fly Ash (component 3)(kg in a m^3 mixture)": 0,
    "Water  (component 4)(kg in a m^3 mixture)": 228,
    "Superplasticizer (component 5)(kg in a m^3 mixture)": 0,
    "Coarse Aggregate  (component 6)(kg in a m^3 mixture)": 932,
    "Fine Aggregate (component 7)(kg in a m^3 mixture)": 594,
    "Age (day)": 180,
    "Concrete compressive strength(MPa, megapascals)": 40.76
  },
  {
    "Cement (component 1)(kg in a m^3 mixture)": 237.5,
    "Blast Furnace Slag (component 2)(kg in a m^3 mixture)": 237.5,
    "Fly Ash (component 3)(kg in a m^3 mixture)": 0,
    "Water  (component 4)(kg in a m^3 mixture)": 228,
    "Superplasticizer (component 5)(kg in a m^3 mixture)": 0,
    "Coarse Aggregate  (component 6)(kg in a m^3 mixture)": 932,
    "Fine Aggregate (component 7)(kg in a m^3 mixture)": 594,
    "Age (day)": 7,
    "Concrete compressive strength(MPa, megapascals)": 26.26
  },
  {
    "Cement (component 1)(kg in a m^3 mixture)": 380,
    "Blast Furnace Slag (component 2)(kg in a m^3 mixture)": 95,
    "Fly Ash (component 3)(kg in a m^3 mixture)": 0,
    "Water  (component 4)(kg in a m^3 mixture)": 228,
    "Superplasticizer (component 5)(kg in a m^3 mixture)": 0,
    "Coarse Aggregate  (component 6)(kg in a m^3 mixture)": 932,
    "Fine Aggregate (component 7)(kg in a m^3 mixture)": 594,
    "Age (day)": 7,
    "Concrete compressive strength(MPa, megapascals)": 32.82
  },
  {
    "Cement (component 1)(kg in a m^3 mixture)": 332.5,
    "Blast Furnace Slag (component 2)(kg in a m^3 mixture)": 142.5,
    "Fly Ash (component 3)(kg in a m^3 mixture)": 0,
    "Water  (component 4)(kg in a m^3 mixture)": 228,
    "Superplasticizer (component 5)(kg in a m^3 mixture)": 0,
    "Coarse Aggregate  (component 6)(kg in a m^3 mixture)": 932,
    "Fine Aggregate (component 7)(kg in a m^3 mixture)": 594,
    "Age (day)": 180,
    "Concrete compressive strength(MPa, megapascals)": 39.78
  },
  {
    "Cement (component 1)(kg in a m^3 mixture)": 190,
    "Blast Furnace Slag (component 2)(kg in a m^3 mixture)": 190,
    "Fly Ash (component 3)(kg in a m^3 mixture)": 0,
    "Water  (component 4)(kg in a m^3 mixture)": 228,
    "Superplasticizer (component 5)(kg in a m^3 mixture)": 0,
    "Coarse Aggregate  (component 6)(kg in a m^3 mixture)": 932,
    "Fine Aggregate (component 7)(kg in a m^3 mixture)": 670,
    "Age (day)": 180,
    "Concrete compressive strength(MPa, megapascals)": 46.93
  },
  {
    "Cement (component 1)(kg in a m^3 mixture)": 237.5,
    "Blast Furnace Slag (component 2)(kg in a m^3 mixture)": 237.5,
    "Fly Ash (component 3)(kg in a m^3 mixture)": 0,
    "Water  (component 4)(kg in a m^3 mixture)": 228,
    "Superplasticizer (component 5)(kg in a m^3 mixture)": 0,
    "Coarse Aggregate  (component 6)(kg in a m^3 mixture)": 932,
    "Fine Aggregate (component 7)(kg in a m^3 mixture)": 594,
    "Age (day)": 90,
    "Concrete compressive strength(MPa, megapascals)": 33.12
  },
  {
    "Cement (component 1)(kg in a m^3 mixture)": 304,
    "Blast Furnace Slag (component 2)(kg in a m^3 mixture)": 76,
    "Fly Ash (component 3)(kg in a m^3 mixture)": 0,
    "Water  (component 4)(kg in a m^3 mixture)": 228,
    "Superplasticizer (component 5)(kg in a m^3 mixture)": 0,
    "Coarse Aggregate  (component 6)(kg in a m^3 mixture)": 932,
    "Fine Aggregate (component 7)(kg in a m^3 mixture)": 670,
    "Age (day)": 90,
    "Concrete compressive strength(MPa, megapascals)": 49.19
  },
  {
    "Cement (component 1)(kg in a m^3 mixture)": 139.6,
    "Blast Furnace Slag (component 2)(kg in a m^3 mixture)": 209.4,
    "Fly Ash (component 3)(kg in a m^3 mixture)": 0,
    "Water  (component 4)(kg in a m^3 mixture)": 192,
    "Superplasticizer (component 5)(kg in a m^3 mixture)": 0,
    "Coarse Aggregate  (component 6)(kg in a m^3 mixture)": 1047,
    "Fine Aggregate (component 7)(kg in a m^3 mixture)": 806.9,
    "Age (day)": 7,
    "Concrete compressive strength(MPa, megapascals)": 14.59
  },
  {
    "Cement (component 1)(kg in a m^3 mixture)": 198.6,
    "Blast Furnace Slag (component 2)(kg in a m^3 mixture)": 132.4,
    "Fly Ash (component 3)(kg in a m^3 mixture)": 0,
    "Water  (component 4)(kg in a m^3 mixture)": 192,
    "Superplasticizer (component 5)(kg in a m^3 mixture)": 0,
    "Coarse Aggregate  (component 6)(kg in a m^3 mixture)": 978.4,
    "Fine Aggregate (component 7)(kg in a m^3 mixture)": 825.5,
    "Age (day)": 7,
    "Concrete compressive strength(MPa, megapascals)": 14.64
  },
  {
    "Cement (component 1)(kg in a m^3 mixture)": 475,
    "Blast Furnace Slag (component 2)(kg in a m^3 mixture)": 0,
    "Fly Ash (component 3)(kg in a m^3 mixture)": 0,
    "Water  (component 4)(kg in a m^3 mixture)": 228,
    "Superplasticizer (component 5)(kg in a m^3 mixture)": 0,
    "Coarse Aggregate  (component 6)(kg in a m^3 mixture)": 932,
    "Fine Aggregate (component 7)(kg in a m^3 mixture)": 594,
    "Age (day)": 365,
    "Concrete compressive strength(MPa, megapascals)": 41.93
  },
  {
    "Cement (component 1)(kg in a m^3 mixture)": 198.6,
    "Blast Furnace Slag (component 2)(kg in a m^3 mixture)": 132.4,
    "Fly Ash (component 3)(kg in a m^3 mixture)": 0,
    "Water  (component 4)(kg in a m^3 mixture)": 192,
    "Superplasticizer (component 5)(kg in a m^3 mixture)": 0,
    "Coarse Aggregate  (component 6)(kg in a m^3 mixture)": 978.4,
    "Fine Aggregate (component 7)(kg in a m^3 mixture)": 825.5,
    "Age (day)": 3,
    "Concrete compressive strength(MPa, megapascals)": 9.13
  },
  {
    "Cement (component 1)(kg in a m^3 mixture)": 304,
    "Blast Furnace Slag (component 2)(kg in a m^3 mixture)": 76,
    "Fly Ash (component 3)(kg in a m^3 mixture)": 0,
    "Water  (component 4)(kg in a m^3 mixture)": 228,
    "Superplasticizer (component 5)(kg in a m^3 mixture)": 0,
    "Coarse Aggregate  (component 6)(kg in a m^3 mixture)": 932,
    "Fine Aggregate (component 7)(kg in a m^3 mixture)": 670,
    "Age (day)": 180,
    "Concrete compressive strength(MPa, megapascals)": 50.95
  },
  {
    "Cement (component 1)(kg in a m^3 mixture)": 332.5,
    "Blast Furnace Slag (component 2)(kg in a m^3 mixture)": 142.5,
    "Fly Ash (component 3)(kg in a m^3 mixture)": 0,
    "Water  (component 4)(kg in a m^3 mixture)": 228,
    "Superplasticizer (component 5)(kg in a m^3 mixture)": 0,
    "Coarse Aggregate  (component 6)(kg in a m^3 mixture)": 932,
    "Fine Aggregate (component 7)(kg in a m^3 mixture)": 594,
    "Age (day)": 28,
    "Concrete compressive strength(MPa, megapascals)": 33.02
  },
  {
    "Cement (component 1)(kg in a m^3 mixture)": 304,
    "Blast Furnace Slag (component 2)(kg in a m^3 mixture)": 76,
    "Fly Ash (component 3)(kg in a m^3 mixture)": 0,
    "Water  (component 4)(kg in a m^3 mixture)": 228,
    "Superplasticizer (component 5)(kg in a m^3 mixture)": 0,
    "Coarse Aggregate  (component 6)(kg in a m^3 mixture)": 932,
    "Fine Aggregate (component 7)(kg in a m^3 mixture)": 670,
    "Age (day)": 270,
    "Concrete compressive strength(MPa, megapascals)": 54.38
  },
  {
    "Cement (component 1)(kg in a m^3 mixture)": 266,
    "Blast Furnace Slag (component 2)(kg in a m^3 mixture)": 114,
    "Fly Ash (component 3)(kg in a m^3 mixture)": 0,
    "Water  (component 4)(kg in a m^3 mixture)": 228,
    "Superplasticizer (component 5)(kg in a m^3 mixture)": 0,
    "Coarse Aggregate  (component 6)(kg in a m^3 mixture)": 932,
    "Fine Aggregate (component 7)(kg in a m^3 mixture)": 670,
    "Age (day)": 270,
    "Concrete compressive strength(MPa, megapascals)": 51.73
  },
  {
    "Cement (component 1)(kg in a m^3 mixture)": 310,
    "Blast Furnace Slag (component 2)(kg in a m^3 mixture)": 0,
    "Fly Ash (component 3)(kg in a m^3 mixture)": 0,
    "Water  (component 4)(kg in a m^3 mixture)": 192,
    "Superplasticizer (component 5)(kg in a m^3 mixture)": 0,
    "Coarse Aggregate  (component 6)(kg in a m^3 mixture)": 971,
    "Fine Aggregate (component 7)(kg in a m^3 mixture)": 850.6,
    "Age (day)": 3,
    "Concrete compressive strength(MPa, megapascals)": 9.87
  },
  {
    "Cement (component 1)(kg in a m^3 mixture)": 190,
    "Blast Furnace Slag (component 2)(kg in a m^3 mixture)": 190,
    "Fly Ash (component 3)(kg in a m^3 mixture)": 0,
    "Water  (component 4)(kg in a m^3 mixture)": 228,
    "Superplasticizer (component 5)(kg in a m^3 mixture)": 0,
    "Coarse Aggregate  (component 6)(kg in a m^3 mixture)": 932,
    "Fine Aggregate (component 7)(kg in a m^3 mixture)": 670,
    "Age (day)": 270,
    "Concrete compressive strength(MPa, megapascals)": 50.66
  },
  {
    "Cement (component 1)(kg in a m^3 mixture)": 266,
    "Blast Furnace Slag (component 2)(kg in a m^3 mixture)": 114,
    "Fly Ash (component 3)(kg in a m^3 mixture)": 0,
    "Water  (component 4)(kg in a m^3 mixture)": 228,
    "Superplasticizer (component 5)(kg in a m^3 mixture)": 0,
    "Coarse Aggregate  (component 6)(kg in a m^3 mixture)": 932,
    "Fine Aggregate (component 7)(kg in a m^3 mixture)": 670,
    "Age (day)": 180,
    "Concrete compressive strength(MPa, megapascals)": 48.7
  },
  {
    "Cement (component 1)(kg in a m^3 mixture)": 342,
    "Blast Furnace Slag (component 2)(kg in a m^3 mixture)": 38,
    "Fly Ash (component 3)(kg in a m^3 mixture)": 0,
    "Water  (component 4)(kg in a m^3 mixture)": 228,
    "Superplasticizer (component 5)(kg in a m^3 mixture)": 0,
    "Coarse Aggregate  (component 6)(kg in a m^3 mixture)": 932,
    "Fine Aggregate (component 7)(kg in a m^3 mixture)": 670,
    "Age (day)": 270,
    "Concrete compressive strength(MPa, megapascals)": 55.06
  },
  {
    "Cement (component 1)(kg in a m^3 mixture)": 139.6,
    "Blast Furnace Slag (component 2)(kg in a m^3 mixture)": 209.4,
    "Fly Ash (component 3)(kg in a m^3 mixture)": 0,
    "Water  (component 4)(kg in a m^3 mixture)": 192,
    "Superplasticizer (component 5)(kg in a m^3 mixture)": 0,
    "Coarse Aggregate  (component 6)(kg in a m^3 mixture)": 1047,
    "Fine Aggregate (component 7)(kg in a m^3 mixture)": 806.9,
    "Age (day)": 360,
    "Concrete compressive strength(MPa, megapascals)": 44.7
  },
  {
    "Cement (component 1)(kg in a m^3 mixture)": 332.5,
    "Blast Furnace Slag (component 2)(kg in a m^3 mixture)": 142.5,
    "Fly Ash (component 3)(kg in a m^3 mixture)": 0,
    "Water  (component 4)(kg in a m^3 mixture)": 228,
    "Superplasticizer (component 5)(kg in a m^3 mixture)": 0,
    "Coarse Aggregate  (component 6)(kg in a m^3 mixture)": 932,
    "Fine Aggregate (component 7)(kg in a m^3 mixture)": 594,
    "Age (day)": 7,
    "Concrete compressive strength(MPa, megapascals)": 30.28
  },
  {
    "Cement (component 1)(kg in a m^3 mixture)": 190,
    "Blast Furnace Slag (component 2)(kg in a m^3 mixture)": 190,
    "Fly Ash (component 3)(kg in a m^3 mixture)": 0,
    "Water  (component 4)(kg in a m^3 mixture)": 228,
    "Superplasticizer (component 5)(kg in a m^3 mixture)": 0,
    "Coarse Aggregate  (component 6)(kg in a m^3 mixture)": 932,
    "Fine Aggregate (component 7)(kg in a m^3 mixture)": 670,
    "Age (day)": 28,
    "Concrete compressive strength(MPa, megapascals)": 40.86
  },
  {
    "Cement (component 1)(kg in a m^3 mixture)": 485,
    "Blast Furnace Slag (component 2)(kg in a m^3 mixture)": 0,
    "Fly Ash (component 3)(kg in a m^3 mixture)": 0,
    "Water  (component 4)(kg in a m^3 mixture)": 146,
    "Superplasticizer (component 5)(kg in a m^3 mixture)": 0,
    "Coarse Aggregate  (component 6)(kg in a m^3 mixture)": 1120,
    "Fine Aggregate (component 7)(kg in a m^3 mixture)": 800,
    "Age (day)": 28,
    "Concrete compressive strength(MPa, megapascals)": 71.99
  },
  {
    "Cement (component 1)(kg in a m^3 mixture)": 374,
    "Blast Furnace Slag (component 2)(kg in a m^3 mixture)": 189.2,
    "Fly Ash (component 3)(kg in a m^3 mixture)": 0,
    "Water  (component 4)(kg in a m^3 mixture)": 170.1,
    "Superplasticizer (component 5)(kg in a m^3 mixture)": 10.1,
    "Coarse Aggregate  (component 6)(kg in a m^3 mixture)": 926.1,
    "Fine Aggregate (component 7)(kg in a m^3 mixture)": 756.7,
    "Age (day)": 3,
    "Concrete compressive strength(MPa, megapascals)": 34.4
  },
  {
    "Cement (component 1)(kg in a m^3 mixture)": 313.3,
    "Blast Furnace Slag (component 2)(kg in a m^3 mixture)": 262.2,
    "Fly Ash (component 3)(kg in a m^3 mixture)": 0,
    "Water  (component 4)(kg in a m^3 mixture)": 175.5,
    "Superplasticizer (component 5)(kg in a m^3 mixture)": 8.6,
    "Coarse Aggregate  (component 6)(kg in a m^3 mixture)": 1046.9,
    "Fine Aggregate (component 7)(kg in a m^3 mixture)": 611.8,
    "Age (day)": 3,
    "Concrete compressive strength(MPa, megapascals)": 28.8
  },
  {
    "Cement (component 1)(kg in a m^3 mixture)": 425,
    "Blast Furnace Slag (component 2)(kg in a m^3 mixture)": 106.3,
    "Fly Ash (component 3)(kg in a m^3 mixture)": 0,
    "Water  (component 4)(kg in a m^3 mixture)": 153.5,
    "Superplasticizer (component 5)(kg in a m^3 mixture)": 16.5,
    "Coarse Aggregate  (component 6)(kg in a m^3 mixture)": 852.1,
    "Fine Aggregate (component 7)(kg in a m^3 mixture)": 887.1,
    "Age (day)": 3,
    "Concrete compressive strength(MPa, megapascals)": 33.4
  },
  {
    "Cement (component 1)(kg in a m^3 mixture)": 425,
    "Blast Furnace Slag (component 2)(kg in a m^3 mixture)": 106.3,
    "Fly Ash (component 3)(kg in a m^3 mixture)": 0,
    "Water  (component 4)(kg in a m^3 mixture)": 151.4,
    "Superplasticizer (component 5)(kg in a m^3 mixture)": 18.6,
    "Coarse Aggregate  (component 6)(kg in a m^3 mixture)": 936,
    "Fine Aggregate (component 7)(kg in a m^3 mixture)": 803.7,
    "Age (day)": 3,
    "Concrete compressive strength(MPa, megapascals)": 36.3
  },
  {
    "Cement (component 1)(kg in a m^3 mixture)": 375,
    "Blast Furnace Slag (component 2)(kg in a m^3 mixture)": 93.8,
    "Fly Ash (component 3)(kg in a m^3 mixture)": 0,
    "Water  (component 4)(kg in a m^3 mixture)": 126.6,
    "Superplasticizer (component 5)(kg in a m^3 mixture)": 23.4,
    "Coarse Aggregate  (component 6)(kg in a m^3 mixture)": 852.1,
    "Fine Aggregate (component 7)(kg in a m^3 mixture)": 992.6,
    "Age (day)": 3,
    "Concrete compressive strength(MPa, megapascals)": 29
  },
  {
    "Cement (component 1)(kg in a m^3 mixture)": 475,
    "Blast Furnace Slag (component 2)(kg in a m^3 mixture)": 118.8,
    "Fly Ash (component 3)(kg in a m^3 mixture)": 0,
    "Water  (component 4)(kg in a m^3 mixture)": 181.1,
    "Superplasticizer (component 5)(kg in a m^3 mixture)": 8.9,
    "Coarse Aggregate  (component 6)(kg in a m^3 mixture)": 852.1,
    "Fine Aggregate (component 7)(kg in a m^3 mixture)": 781.5,
    "Age (day)": 3,
    "Concrete compressive strength(MPa, megapascals)": 37.8
  },
  {
    "Cement (component 1)(kg in a m^3 mixture)": 469,
    "Blast Furnace Slag (component 2)(kg in a m^3 mixture)": 117.2,
    "Fly Ash (component 3)(kg in a m^3 mixture)": 0,
    "Water  (component 4)(kg in a m^3 mixture)": 137.8,
    "Superplasticizer (component 5)(kg in a m^3 mixture)": 32.2,
    "Coarse Aggregate  (component 6)(kg in a m^3 mixture)": 852.1,
    "Fine Aggregate (component 7)(kg in a m^3 mixture)": 840.5,
    "Age (day)": 3,
    "Concrete compressive strength(MPa, megapascals)": 40.2
  },
  {
    "Cement (component 1)(kg in a m^3 mixture)": 425,
    "Blast Furnace Slag (component 2)(kg in a m^3 mixture)": 106.3,
    "Fly Ash (component 3)(kg in a m^3 mixture)": 0,
    "Water  (component 4)(kg in a m^3 mixture)": 153.5,
    "Superplasticizer (component 5)(kg in a m^3 mixture)": 16.5,
    "Coarse Aggregate  (component 6)(kg in a m^3 mixture)": 852.1,
    "Fine Aggregate (component 7)(kg in a m^3 mixture)": 887.1,
    "Age (day)": 3,
    "Concrete compressive strength(MPa, megapascals)": 33.4
  },
  {
    "Cement (component 1)(kg in a m^3 mixture)": 388.6,
    "Blast Furnace Slag (component 2)(kg in a m^3 mixture)": 97.1,
    "Fly Ash (component 3)(kg in a m^3 mixture)": 0,
    "Water  (component 4)(kg in a m^3 mixture)": 157.9,
